Repository: juliahindle/ceramics

# Production
This branch is what my GitHub Pages site is built off of. The content is created by running `npm run deploy` on the `main` branch. See the `package.json` file on `main` branch for details on what `npm run deploy` does.

File: src/data/chemicals/clays.json
[
    {
        "name": "Ball Clay",
        "data": [
            {"label": "SiO2 (Silicon)", "value": "59"},
            {"label": "Al2O3 (Aluminum)", "value": "25"},
            {"label": "CaO (Calcium)", "value": "0.3"},
            {"label": "K2O (Potassium)", "value": "0.9"},
            {"label": "Na2O (Sodium)", "value": "0.4"},
            {"label": "Fe2O3 (Iron)", "value": "1"},
            {"label": "MgO (Magnesium)", "value": "0.3"},
            {"label": "P2O5 (Phosphorus)", "value": ""},
            {"label": "TiO2 (Titanium)", "value": "1"}
        ]
    },
    {
        "name": "Bentonite",
        "data": [
            {"label": "SiO2 (Silicon)", "value": "59"},
            {"label": "Al2O3 (Aluminum)", "value": "20"},
            {"label": "CaO (Calcium)", "value": "1"},
            {"label": "K2O (Potassium)", "value": "1"},
            {"label": "Na2O (Sodium)", "value": "3"},
            {"label": "Fe2O3 (Iron)", "value": "3.5"},
            {"label": "MgO (Magnesium)", "value": "2"},
            {"label": "P2O5 (Phosphorus)", "value": ""},
            {"label": "TiO2 (Titanium)", "value": ""}
        ]
    },
    {
        "name": "EP Kaolin",
        "data": [
            {"label": "SiO2 (Silicon)", "value": "47.29"},
            {"label": "Al2O3 (Aluminum)", "value": "40.21"},
            {"label": "CaO (Calcium)", "value": ""},
            {"label": "K2O (Potassium)", "value": ""},
            {"label": "Na2O (Sodium)", "value": ""},
            {"label": "Fe2O3 (Iron)", "value": ""},
            {"label": "MgO (Magnesium)", "value": ""},
            {"label": "P2O5 (Phosphorus)", "value": ""},
            {"label": "TiO2 (Titanium)", "value": ""}
        ]
    },
    {
        "name": "Redart",
        "data": [
            {"label": "SiO2 (Silicon)", "value": "64.95"},
            {"label": "Al2O3 (Aluminum)", "value": "15.51"},
            {"label": "CaO (Calcium)", "value": "0.26"},
            {"label": "K2O (Potassium)", "value": "4.15"},
            {"label": "Na2O (Sodium)", "value": "0.38"},
            {"label": "Fe2O3 (Iron)", "value": "7.05"},
            {"label": "MgO (Magnesium)", "value": "1.59"},
            {"label": "P2O5 (Phosphorus)", "value": "0.22"},
            {"label": "TiO2 (Titanium)", "value": "1.09"}
        ]
    },
    {
        "name": "Gauge Red",
        "data": [
            {"label": "SiO2 (Silicon)", "value": "40.8"},
            {"label": "Al2O3 (Aluminum)", "value": "28"},
            {"label": "CaO (Calcium)", "value": "0.01"},
            {"label": "K2O (Potassium)", "value": "0.14"},
            {"label": "Na2O (Sodium)", "value": "0.05"},
            {"label": "Fe2O3 (Iron)", "value": "18.1"},
            {"label": "MgO (Magnesium)", "value": "0.19"},
            {"label": "P2O5 (Phosphorus)", "value": ""},
            {"label": "TiO2 (Titanium)", "value": "1.21"}
        ]
    },
    {
        "name": "Alberta Slip",
        "data": [
            {"label": "SiO2 (Silicon)", "value": "54.54"},
            {"label": "Al2O3 (Aluminum)", "value": "15.48"},
            {"label": "CaO (Calcium)", "value": "6.01"},
            {"label": "K2O (Potassium)", "value": "3.57"},
            {"label": "Na2O (Sodium)", "value": "2.24"},
            {"label": "Fe2O3 (Iron)", "value": "4.58"},
            {"label": "MgO (Magnesium)", "value": "3.97"},
            {"label": "P2O5 (Phosphorus)", "value": "0.1"},
            {"label": "TiO2 (Titanium)", "value": "0.31"}
        ]
    },
    {
        "name": "Albany Slip",
        "data": [
            {"label": "SiO2 (Silicon)", "value": "57.82"},
            {"label": "Al2O3 (Aluminum)", "value": "14.63"},
            {"label": "CaO (Calcium)", "value": "5.81"},
            {"label": "K2O (Potassium)", "value": "3.2"},
            {"label": "Na2O (Sodium)", "value": "0.8"},
            {"label": "Fe2O3 (Iron)", "value": "5.21"},
            {"label": "MgO (Magnesium)", "value": "2.71"},
            {"label": "P2O5 (Phosphorus)", "value": ""},
            {"label": "TiO2 (Titanium)", "value": "0.5"}
        ]
    }
]

File: src/data/chemicals/feldspars.json
[
    {
        "name": "Nepheline Syenite",
        "data": [
            {"label": "SiO2 (Silicon)", "value": "60.7"},
            {"label": "Al2O3 (Aluminum)", "value": "23.3"},
            {"label": "CaO (Calcium)", "value": "0.7"},
            {"label": "K2O (Potassium)", "value": "4.6"},
            {"label": "Na2O (Sodium)", "value": "9.8"},
            {"label": "Fe2O3 (Iron)", "value": "0.1"},
            {"label": "MgO (Magnesium)", "value": "0.1"},
            {"label": "Li2O (Lithium)", "value": ""},
            {"label": "TiO2 (Titanium)", "value": ""}
        ]
    }, 
    {
        "name": "F4",
        "data": [
            {"label": "SiO2 (Silicon)", "value": "66.7"},
            {"label": "Al2O3 (Aluminum)", "value": "19.6"},
            {"label": "CaO (Calcium)", "value": "1.7"},
            {"label": "K2O (Potassium)", "value": "4.8"},
            {"label": "Na2O (Sodium)", "value": "6.9"},
            {"label": "Fe2O3 (Iron)", "value": ""},
            {"label": "MgO (Magnesium)", "value": ""},
            {"label": "Li2O (Lithium)", "value": ""},
            {"label": "TiO2 (Titanium)", "value": ""}
        ]
    }, 
    {
        "name": "Minspar 200",
        "data": [
            {"label": "SiO2 (Silicon)", "value": "68.8"},
            {"label": "Al2O3 (Aluminum)", "value": "18.2"},
            {"label": "CaO (Calcium)", "value": "1.5"},
            {"label": "K2O (Potassium)", "value": "4.1"},
            {"label": "Na2O (Sodium)", "value": "6.5"},
            {"label": "Fe2O3 (Iron)", "value": "0.07"},
            {"label": "MgO (Magnesium)", "value": ""},
            {"label": "Li2O (Lithium)", "value": ""},
            {"label": "TiO2 (Titanium)", "value": ""}
        ]
    }, 
    {
        "name": "G-200",
        "data": [
            {"label": "SiO2 (Silicon)", "value": "66.3"},
            {"label": "Al2O3 (Aluminum)", "value": "18.5"},
            {"label": "CaO (Calcium)", "value": "0.8"},
            {"label": "K2O (Potassium)", "value": "10.8"},
            {"label": "Na2O (Sodium)", "value": "3.1"},
            {"label": "Fe2O3 (Iron)", "value": "0.08"},
            {"label": "MgO (Magnesium)", "value": "0.05"},
            {"label": "Li2O (Lithium)", "value": ""},
            {"label": "TiO2 (Titanium)", "value": ""}
        ]
    }, 
    {
        "name": "FFF",
        "data": [
            {"label": "SiO2 (Silicon)", "value": "66.3"},
            {"label": "Al2O3 (Aluminum)", "value": "18.6"},
            {"label": "CaO (Calcium)", "value": ""},
            {"label": "K2O (Potassium)", "value": "6.2"},
            {"label": "Na2O (Sodium)", "value": "5.5"},
            {"label": "Fe2O3 (Iron)", "value": "0.1"},
            {"label": "MgO (Magnesium)", "value": ""},
            {"label": "Li2O (Lithium)", "value": ""},
            {"label": "TiO2 (Titanium)", "value": ""}
        ]
    }, 
    {
        "name": "Custer",
        "data": [
            {"label": "SiO2 (Silicon)", "value": "68.5"},
            {"label": "Al2O3 (Aluminum)", "value": "17"},
            {"label": "CaO (Calcium)", "value": "0.3"},
            {"label": "K2O (Potassium)", "value": "10"},
            {"label": "Na2O (Sodium)", "value": "3"},
            {"label": "Fe2O3 (Iron)", "value": "0.1"},
            {"label": "MgO (Magnesium)", "value": ""},
            {"label": "Li2O (Lithium)", "value": ""},
            {"label": "TiO2 (Titanium)", "value": ""}
        ]
    }, 
    {
        "name": "Spodumene",
        "data": [
            {"label": "SiO2 (Silicon)", "value": "64.59"},
            {"label": "Al2O3 (Aluminum)", "value": "27.41"},
            {"label": "CaO (Calcium)", "value": ""},
            {"label": "K2O (Potassium)", "value": ""},
            {"label": "Na2O (Sodium)", "value": ""},
            {"label": "Fe2O3 (Iron)", "value": ""},
            {"label": "MgO (Magnesium)", "value": ""},
            {"label": "Li2O (Lithium)", "value": "8.01"},
            {"label": "TiO2 (Titanium)", "value": ""}
        ]
    }, 
    {
        "name": "Cornwall Stone",
        "data": [
            {"label": "SiO2 (Silicon)", "value": "72.76"},
            {"label": "Al2O3 (Aluminum)", "value": "16.33"},
            {"label": "CaO (Calcium)", "value": "1.81"},
            {"label": "K2O (Potassium)", "value": "4.3"},
            {"label": "Na2O (Sodium)", "value": "3.3"},
            {"label": "Fe2O3 (Iron)", "value": "0.2"},
            {"label": "MgO (Magnesium)", "value": "1.4"},
            {"label": "Li2O (Lithium)", "value": ""},
            {"label": "TiO2 (Titanium)", "value": "0.15"}
        ]
    }
]

File: src/data/chemicals/frits.json
[
    {
        "name": "Ferro 3110",
        "data": [
            {"label": "SiO2 (Silicon)", "value": "69.77"},
            {"label": "Al2O3 (Aluminum)", "value": "3.37"},
            {"label": "CaO (Calcium)", "value": "0.29"},
            {"label": "K2O (Potassium)", "value": "2.36"},
            {"label": "Na2O (Sodium)", "value": "15.24"},
            {"label": "B2O3 (Boron)", "value": "2.64"},
            {"label": "ZnO (Zinc)", "value": ""},
            {"label": "Li2O (Lithium)", "value": ""},
            {"label": "SrO (Strontium)", "value": ""}
        ]
    }, 
    {
        "name": "Ferro 3124", 
        "data": [
            {"label": "SiO2 (Silicon)", "value": "54.94"},
            {"label": "Al2O3 (Aluminum)", "value": "10.01"},
            {"label": "CaO (Calcium)", "value": "14.28"},
            {"label": "K2O (Potassium)", "value": "0.68"},
            {"label": "Na2O (Sodium)", "value": "6.4"},
            {"label": "B2O3 (Boron)", "value": "13.74"},
            {"label": "ZnO (Zinc)", "value": ""},
            {"label": "Li2O (Lithium)", "value": ""},
            {"label": "SrO (Strontium)", "value": ""}
        ]
    }, 
    {
        "name": "Ferro 3134", 
        "data": [
            {"label": "SiO2 (Silicon)", "value": "45.56"},
            {"label": "Al2O3 (Aluminum)", "value": "2"},
            {"label": "CaO (Calcium)", "value": "19.51"},
            {"label": "Na2O (Sodium)", "value": "10.14"},
            {"label": "B2O3 (Boron)", "value": "22.79"},
            {"label": "ZnO (Zinc)", "value": ""},
            {"label": "Li2O (Lithium)", "value": ""},
            {"label": "SrO (Strontium)", "value": ""}
        ]
    },
    {
        "name": "Ferro 3195", 
        "data": [
            {"label": "SiO2 (Silicon)", "value": "48.35"},
            {"label": "Al2O3 (Aluminum)", "value": "11.98"},
            {"label": "CaO (Calcium)", "value": "11.36"},
            {"label": "K2O (Potassium)", "value": ""},
            {"label": "Na2O (Sodium)", "value": "5.69"},
            {"label": "B2O3 (Boron)", "value": "22.62"},
            {"label": "ZnO (Zinc)", "value": ""},
            {"label": "Li2O (Lithium)", "value": ""},
            {"label": "SrO (Strontium)", "value": ""}

        ]
    },
    {
        "name": "Ferro 3269", 
        "data": [
            {"label": "SiO2 (Silicon)", "value": "51.23"},
            {"label": "Al2O3 (Aluminum)", "value": "12.4"},
            {"label": "CaO (Calcium)", "value": "0.41"},
            {"label": "K2O (Potassium)", "value": "7.42"},
            {"label": "Na2O (Sodium)", "value": "10.97"},
            {"label": "B2O3 (Boron)", "value": "15.06"},
            {"label": "ZnO (Zinc)", "value": "0.97"},
            {"label": "Li2O (Lithium)", "value": ""},
            {"label": "SrO (Strontium)", "value": ""}

        ]
    }, 
    {
        "name": "Fusion 79", 
        "data": [
            {"label": "SiO2 (Silicon)", "value": "53"},
            {"label": "Al2O3 (Aluminum)", "value": "9"},
            {"label": "CaO (Calcium)", "value": "4.8"},
            {"label": "K2O (Potassium)", "value": "1.2"},
            {"label": "Na2O (Sodium)", "value": "4"},
            {"label": "B2O3 (Boron)", "value": "26.5"},
            {"label": "ZnO (Zinc)", "value": ""},
            {"label": "Li2O (Lithium)", "value": "0.5"},
            {"label": "SrO (Strontium)", "value": "1"}

        ]
    }
]

File: src/data/chemicals/others.json
[
    {
        "name": "Limestone",
        "data": [
            {"label": "SiO2 (Silicon)", "value": "1"},
            {"label": "Al2O3 (Aluminum)", "value": "1"},
            {"label": "CaO (Calcium)", "value": "52"},
            {"label": "K2O (Potassium)", "value": ""},
            {"label": "Na2O (Sodium)", "value": ""},
            {"label": "Fe2O3 (Iron)", "value": "0.5"},
            {"label": "MgO (Magnesium)", "value": "1"},
            {"label": "B2O3 (Boron)", "value": ""},
            {"label": "P2O5 (Phosphorus)", "value": ""},
            {"label": "ZrO2 (Zirconium)", "value": ""},
            {"label": "TiO2 (Titanium)", "value": ""},
            {"label": "SrO (Strontium)", "value": ""}
        ]
    },
    {
        "name": "Whiting",
        "data": [
            {"label": "SiO2 (Silicon)", "value": ""},
            {"label": "Al2O3 (Aluminum)", "value": ""},
            {"label": "CaO (Calcium)", "value": "56.1"},
            {"label": "K2O (Potassium)", "value": ""},
            {"label": "Na2O (Sodium)", "value": ""},
            {"label": "Fe2O3 (Iron)", "value": ""},
            {"label": "MgO (Magnesium)", "value": ""},
            {"label": "B2O3 (Boron)", "value": ""},
            {"label": "P2O5 (Phosphorus)", "value": ""},
            {"label": "ZrO2 (Zirconium)", "value": ""},
            {"label": "TiO2 (Titanium)", "value": ""},
            {"label": "SrO (Strontium)", "value": ""}
        ]
    },
    {
        "name": "Bone Ash",
        "data": [
            {"label": "SiO2 (Silicon)", "value": ""},
            {"label": "Al2O3 (Aluminum)", "value": ""},
            {"label": "CaO (Calcium)", "value": "55.82"},
            {"label": "K2O (Potassium)", "value": ""},
            {"label": "Na2O (Sodium)", "value": ""},
            {"label": "Fe2O3 (Iron)", "value": ""},
            {"label": "MgO (Magnesium)", "value": ""},
            {"label": "B2O3 (Boron)", "value": ""},
            {"label": "P2O5 (Phosphorus)", "value": "42.39"},
            {"label": "ZrO2 (Zirconium)", "value": ""},
            {"label": "TiO2 (Titanium)", "value": ""},
            {"label": "SrO (Strontium)", "value": ""}
        ]
    },
    {
        "name": "Gillipsie Borate",
        "data": [
            {"label": "SiO2 (Silicon)", "value": "11.8"},
            {"label": "Al2O3 (Aluminum)", "value": "1.7"},
            {"label": "CaO (Calcium)", "value": "23"},
            {"label": "K2O (Potassium)", "value": ""},
            {"label": "Na2O (Sodium)", "value": "3.77"},
            {"label": "Fe2O3 (Iron)", "value": ""},
            {"label": "MgO (Magnesium)", "value": "3.9"},
            {"label": "B2O3 (Boron)", "value": "24.5"},
            {"label": "P2O5 (Phosphorus)", "value": ""},
            {"label": "ZrO2 (Zirconium)", "value": ""},
            {"label": "TiO2 (Titanium)", "value": ""},
            {"label": "SrO (Strontium)", "value": "0.45"}
        ]
    },
    {
        "name": "Gerstley Borate",
        "data": [
            {"label": "SiO2 (Silicon)", "value": "14.8"},
            {"label": "Al2O3 (Aluminum)", "value": "1"},
            {"label": "CaO (Calcium)", "value": "19.4"},
            {"label": "K2O (Potassium)", "value": "0.4"},
            {"label": "Na2O (Sodium)", "value": "4"},
            {"label": "Fe2O3 (Iron)", "value": "0.4"},
            {"label": "MgO (Magnesium)", "value": "3.5"},
            {"label": "B2O3 (Boron)", "value": "26.8"},
            {"label": "P2O5 (Phosphorus)", "value": "0.1"},
            {"label": "ZrO2 (Zirconium)", "value": ""},
            {"label": "TiO2 (Titanium)", "value": "0.1"},
            {"label": "SrO (Strontium)", "value": ""}
        ]
    },
    {
        "name": "Dolomite",
        "data": [
            {"label": "SiO2 (Silicon)", "value": ""},
            {"label": "Al2O3 (Aluminum)", "value": ""},
            {"label": "CaO (Calcium)", "value": "30.49"},
            {"label": "K2O (Potassium)", "value": ""},
            {"label": "Na2O (Sodium)", "value": ""},
            {"label": "Fe2O3 (Iron)", "value": ""},
            {"label": "MgO (Magnesium)", "value": "31.9"},
            {"label": "B2O3 (Boron)", "value": ""},
            {"label": "P2O5 (Phosphorus)", "value": ""},
            {"label": "ZrO2 (Zirconium)", "value": ""},
            {"label": "TiO2 (Titanium)", "value": ""},
            {"label": "SrO (Strontium)", "value": ""}
        ]
    },
    {
        "name": "Wollastonite",
        "data": [
            {"label": "SiO2 (Silicon)", "value": "51.72"},
            {"label": "Al2O3 (Aluminum)", "value": ""},
            {"label": "CaO (Calcium)", "value": "48.28"},
            {"label": "K2O (Potassium)", "value": ""},
            {"label": "Na2O (Sodium)", "value": ""},
            {"label": "Fe2O3 (Iron)", "value": ""},
            {"label": "MgO (Magnesium)", "value": ""},
            {"label": "B2O3 (Boron)", "value": ""},
            {"label": "P2O5 (Phosphorus)", "value": ""},
            {"label": "ZrO2 (Zirconium)", "value": ""},
            {"label": "TiO2 (Titanium)", "value": ""},
            {"label": "SrO (Strontium)", "value": ""}
        ]
    },
    {
        "name": "Zircopax",
        "data": [
            {"label": "SiO2 (Silicon)", "value": "32.79"},
            {"label": "Al2O3 (Aluminum)", "value": ""},
            {"label": "CaO (Calcium)", "value": ""},
            {"label": "K2O (Potassium)", "value": ""},
            {"label": "Na2O (Sodium)", "value": ""},
            {"label": "Fe2O3 (Iron)", "value": ""},
            {"label": "MgO (Magnesium)", "value": ""},
            {"label": "B2O3 (Boron)", "value": ""},
            {"label": "P2O5 (Phosphorus)", "value": ""},
            {"label": "ZrO2 (Zirconium)", "value": "67.21"},
            {"label": "TiO2 (Titanium)", "value": ""},
            {"label": "SrO (Strontium)", "value": ""}
        ]
    },
    {
        "name": "Talc",
        "data": [
            {"label": "SiO2 (Silicon)", "value": "63.38"},
            {"label": "Al2O3 (Aluminum)", "value": ""},
            {"label": "CaO (Calcium)", "value": ""},
            {"label": "K2O (Potassium)", "value": ""},
            {"label": "Na2O (Sodium)", "value": ""},
            {"label": "Fe2O3 (Iron)", "value": ""},
            {"label": "MgO (Magnesium)", "value": "31.87"},
            {"label": "B2O3 (Boron)", "value": ""},
            {"label": "P2O5 (Phosphorus)", "value": ""},
            {"label": "ZrO2 (Zirconium)", "value": ""},
            {"label": "TiO2 (Titanium)", "value": ""},
            {"label": "SrO (Strontium)", "value": ""}
        ]
    }
]
